Repository: LedionaLame95/IR-CW2

File: data/raw/clef_ip/002000/00/02/68/WO-2000000268-A1.xml (part 1 of 2)
<?xml version="1.0" encoding="UTF-8"?><!DOCTYPE patent-document
  PUBLIC "-//MXW//DTD patent-document XML//EN" "http://www.ir-facility.org/dtds/patents/v1.4/patent-document.dtd"><patent-document ucid="WO-2000000268-A1" country="WO" doc-number="2000000268" kind="A1" lang="EN" family-id="26782862" status="new" date-produced="20090508" date="20000106"><bibliographic-data><publication-reference ucid="WO-2000000268-A1" status="new" fvid="77361263"><document-id status="new" format="original"><country>WO</country><doc-number>2000000268</doc-number><kind>A1</kind><date>20000106</date></document-id></publication-reference><application-reference ucid="US-9914692-W" status="new" is-representative="NO"><document-id status="new" format="epo"><country>US</country><doc-number>9914692</doc-number><kind>W</kind><date>19990629</date></document-id></application-reference><priority-claims status="new"><priority-claim ucid="US-34277999-A" status="new"><document-id status="new" format="epo"><country>US</country><doc-number>34277999</doc-number><kind>A</kind><date>19990629</date></document-id></priority-claim><priority-claim ucid="US-9099698-P" status="new"><document-id status="new" format="epo"><country>US</country><doc-number>9099698</doc-number><kind>P</kind><date>19980629</date></document-id></priority-claim></priority-claims><technical-data status="new"><classification-ipc status="new"><edition>7</edition><main-classification>B01D  39/00</main-classification><further-classification>B01D  63/00</further-classification></classification-ipc><classifications-ipcr><classification-ipcr status="new">A01N  25/34        20060101A I20051008RMEP        </classification-ipcr><classification-ipcr status="new">A01N  25/34        20060101C I20051008RMEP        </classification-ipcr><classification-ipcr status="new">B01D  63/02        20060101A I20051008RMEP        </classification-ipcr><classification-ipcr status="new">B01D  63/02        20060101C I20051008RMEP        </classification-ipcr><classification-ipcr status="new">B01D  63/10        20060101A I20051008RMEP        </classification-ipcr><classification-ipcr status="new">B01D  63/10        20060101C I20051008RMEP        </classification-ipcr><classification-ipcr status="new">B01D  69/00        20060101C I20051008RMEP        </classification-ipcr><classification-ipcr status="new">B01D  69/02        20060101A I20051008RMEP        </classification-ipcr><classification-ipcr status="new">B01D  69/10        20060101A I20051008RMEP        </classification-ipcr><classification-ipcr status="new">B01D  69/12        20060101A I20051008RMEP        </classification-ipcr><classification-ipcr status="new">B01D  69/14        20060101A I20051008RMEP        </classification-ipcr><classification-ipcr status="new">B01D  71/00        20060101C I20051008RMEP        </classification-ipcr><classification-ipcr status="new">B01D  71/16        20060101A I20051008RMEP        </classification-ipcr></classifications-ipcr><classification-ecla status="new"><classification-symbol scheme="EC">A01N  25/34</classification-symbol><classification-symbol scheme="EC">B01D  63/02D</classification-symbol><classification-symbol scheme="EC">B01D  63/10</classification-symbol><classification-symbol scheme="EC">B01D  69/02</classification-symbol><classification-symbol scheme="EC">B01D  69/10</classification-symbol><classification-symbol scheme="EC">B01D  69/12D</classification-symbol><classification-symbol scheme="EC">B01D  69/14B</classification-symbol><classification-symbol scheme="EC">B01D  71/16</classification-symbol><classification-symbol scheme="ICO">L01D201:08K</classification-symbol></classification-ecla><invention-title load-source="docdb" status="new" lang="EN">ANTIMICROBIAL SEMI-PERMEABLE MEMBRANES</invention-title><invention-title load-source="docdb" status="new" lang="FR">MEMBRANES ANTIMICROBIENNES SEMI-PERMEABLES</invention-title><citations><patent-citations><patcit ucid="JP-1274814-A" status="new"><document-id status="new" format="epo"><country>JP</country><doc-number>1274814</doc-number><kind>A</kind></document-id><sources><source category="A" name="SEA" created-by-npl="N"/></sources></patcit><patcit ucid="US-3417870-A" status="new"><document-id status="new" format="epo"><country>US</country><doc-number>3417870</doc-number><kind>A</kind></document-id><sources><source category="A" name="SEA" created-by-npl="N"/></sources></patcit><patcit ucid="US-5006267-A" status="new"><document-id status="new" format="epo"><country>US</country><doc-number>5006267</doc-number><kind>A</kind></document-id><sources><source category="X" name="SEA" created-by-npl="N"/></sources></patcit><patcit ucid="US-5169712-A" status="new"><document-id status="new" format="epo"><country>US</country><doc-number>5169712</doc-number><kind>A</kind></document-id><sources><source category="X" name="SEA" created-by-npl="N"/></sources></patcit><patcit ucid="US-5229172-A" status="new"><document-id status="new" format="epo"><country>US</country><doc-number>5229172</doc-number><kind>A</kind></document-id><sources><source category="X"  name="SEA" created-by-npl="N"/></sources></patcit><patcit ucid="US-5584997-A" status="new"><document-id status="new" format="epo"><country>US</country><doc-number>5584997</doc-number><kind>A</kind></document-id><sources><source category="Y" name="SEA"  created-by-npl="N"/></sources></patcit><patcit ucid="US-5762797-A"  status="new"><document-id status="new"  format="epo"><country>US</country><doc-number>5762797</doc-number><kind>A</kind></document-id><sources><source category="X" name="SEA" created-by-npl="N"/></sources></patcit></patent-citations><non-patent-citations><nplcit status="new"><text>See also references of EP     1098691A1</text><sources><source name="SEA" created-by-npl="N"/></sources></nplcit></non-patent-citations></citations></technical-data><parties><applicants><applicant status="new" format="epo"><addressbook><name>MICROBAN PRODUCTS</name><address><country>US</country></address></addressbook></applicant><applicant status="new" format="epo"><addressbook><name>PATIL ARVIND S</name><address><country>US</country></address></addressbook></applicant><applicant status="new" format="intermediate"><addressbook><name>MICROBAN PRODUCTS COMPANY</name></addressbook></applicant><applicant status="new" format="intermediate"><addressbook><name>PATIL, ARVIND, S.</name></addressbook></applicant></applicants><inventors><inventor status="new" format="epo"><addressbook><name>PATIL ARVIND S</name><address><country>US</country></address></addressbook></inventor><inventor status="new" format="intermediate"><addressbook><name>PATIL, ARVIND, S.</name></addressbook></inventor></inventors></parties></bibliographic-data><abstract load-source="docdb" source="national office" status="new" lang="EN"><p>Semi-permeable membranes made from synthetic polymers are treated with a non-leaching antimicrobial agent to prevent bio-fouling and bacterial breakthrough. The semi-permeable membranes include a polymeric material and a non-leaching antimicrobial agent that is incorporated into and homogeneously distributed throughout the polymeric material. In one embodiment, the polymeric material is cellulose acetate. In another embodiment, which utilizes thin film composite polyamide membranes (10), the antimicrobial agent is incorporated in a microporous polysulfone layer (14) that is sandwiched between a reinforcing fabric (16) and an ultrathin polyamide material (12). The invention also includes a treatment of flat and hollow fiber semi-permeable membranes made with polysulfones and polyvinylidene fluoride. The membranes may be used in reverse osmosis, ultrafiltration, and microfiltration applications.</p></abstract><abstract load-source="docdb" source="national office" status="new" lang="FR"><p>L'invention concerne des membranes semi-perméables réalisées en polymères synthétiques. Ces membranes sont traitées par un agent antimicrobien dépourvu d'effet de lixiviation pour empêcher tout colmatage biologique et toute pénétration des bactéries. Les membranes semi-perméables selon l'invention comprennent un matériau polymère et un agent antimicrobien dépourvu d'effet de lixiviation qui est incorporé dans le matériau polymère et réparti de manière homogène dans ce dernier. Selon un mode de réalisation, le matériau polymère est de l'acétate de cellulose. Selon un autre mode de réalisation, qui utilise des membranes de polyamides (10) composites de film mince, l'agent antimicrobien est intégré dans une couche de polysulfone microporeuse (14) qui est placée entre un tissu de renfort (16) et un matériau de polyamide ultramince (12). L'invention concerne également le traitement de membranes semi-perméables de fibres creuses et plates composées de polysulfones et de fluorure de polyvinylidène. Ces membranes peuvent être utilisées dans des applications d'osmose inverse, d'ultrafiltration et de microfiltration.</p></abstract><description load-source="pctxml" status="new" lang="EN"><!-- EPO <DP n="3"/>--><p num="p0001"> ANTIMICROBIAL SEMI-PERMEABLE MEMBRANES</p><p num="p0002">CROSS REFERENCE TO RELATED APPLICATION</p><p num="p0003">This application claims the benefit of U.S. Provisional Application No.60/090,996 filed June 29, 1998.</p><p num="p0004">FIELD OF THE INVENTION</p><p num="p0005">This invention relates generally to filters for the purification of liquids. In particular, the present invention relates to antimicrobial semi-permeable cellulose acetate or composite polyamide, polysulfone and polyvinylidine fluoride membranes used in reverse osmosis, ultrafiltration nanofiltration and microfiltration.</p><p num="p0006">BACKGROUND OF THE INVENTION</p><p num="p0007">In recent years, the public has become increasingly aware of the deteriorating quality and quantity of our nation's and the world's fresh water supply. Pollutants, biological and toxic waste and other contaminants are being introduced into water supplies at an ever increasing rate, making such water supplies unfit for drinking and other necessary uses. For example, medical patients with low immunity are now being requested not to drink tap water, and disease and illnesses linked to poor quality drinking water have increased dramatically in recent years. This problem is especially significant outside of the United States where water quality has deteriorated to an all time low, with the major source of such contamination primarily being bacterial in nature. 
<!-- EPO <DP n="4"/>-->
 In many areas of the world, potable water is not only contaminated but also scarce. In</p><p num="p0008">these areas, people must rely upon expensive purification systems to remove dissolved solids</p><p num="p0009">from seawater, brackish water, or well water. Reverse osmosis filtration systems are one of the</p><p num="p0010">most common solutions for improving water quality. Osmosis is the flow or diffusion that takes</p><p num="p0011">place through a semi-permeable membrane, such as in a living cell. The membrane typically</p><p num="p0012">separates either a solvent, such as water, from a solution, or a dilute solution from a concentrated</p><p num="p0013">solution. This membrane separation brings about conditions for equalizing the concentrations</p><p num="p0014">of the components on the two sides of the membrane because of the unequal rates of passage</p><p num="p0015">in the two directions until equilibrium is reached.</p><p num="p0016">In reverse osmosis, pressure is deliberately applied to the more concentrated solution to cause the flow of solvent in the opposite direction through the membrane, for example, into the more dilute solution. In this way, the liquid can be separated from dissolved solids and thus increase the concentration of the dissolved solids in solution. Typically, the osmotic pressure of a solution containing 1000 ppm of dissolved salts is 10 psig. Most residential reverse osmosis units operate at less than 150 psig. Reverse osmosis units treating brackish waters operate at 150 to 450 psig, while those for seawater operate at 800 to 1000 psig.</p><p num="p0017">The widespread use of reverse osmosis to produce potable water began in the early 1960's when Loeb and Sourirajan developed thin-skin cellulose acetate membranes for use in reverse osmosis systems. These cellulose acetate membranes provided much higher salt rejection (approaching 95%) and solvent flow than previously known reverse osmosis methods.</p><p num="p0018">Cellulose acetate membranes are also relatively inexpensive and are very tolerant of chlorine, which is commonly used to eliminate bacteria in water. Since the 1960's, the use of reverse osmosis has grown dramatically in waste water applications and industrial desalinization plants to produce drinking water from brackish and sea waters. More recently, cellulose acetate membranes have been incorporated into consumer filtration systems to produce (irinking water at the point of use. (Matsuura, T., Synthetic Membranes and Membrane Separation Processes, 
<!-- EPO <DP n="5"/>-->
CRC Press, (1994)). Although cellulose acetate membranes greatly expanded the utilization of reverse osmosis treatment systems, such systems are still restricted by operational problems. For example, cellulose acetate membranes hydrolyze and biodegrade readily. Therefore, a need exists for alternative membranes for use in reverse osmosis systems.</p><p num="p0019">Recently, thin film composite polyamide membranes have been developed that offer better performance than cellulose acetate membranes. (See for example, U.S. Patent Nos. 4,277,344, 4,520,044 and 4,606,943). Composite polyamide membranes have a bottom layer of reinforcing fabric usually made of polyester, on top of which is typically deposited a layer of polysulfone polymer. The layer of polysulfone polymer is typically 40 microns thick. A 0.2- micron ultrathin layer of polyamide is then formed on the top of the polysulfone layer. (Singh,</p><p num="p0020">R., "Membranes", Ultrapure Water, March 1997). The porous polysulfone support is saturated with water-soluble amine solution, and acid chloride solution is then applied to bring about an in situ polymerization to the polyamide. For example, U.S. Patent No. 3,551,331 describes a process for modifying the permeability of linear aliphatic polyamide membrane.</p><p num="p0021">The polyamide layer enables the composite polyamide membrane to exhibit salt rejection rates greater than 99.5% at pressures much lower than the pressures used for cellulose acetate membranes. Additionally, polyamide membranes reject silica, nitrates, and organic materials much better than cellulose acetate membranes. Because of the high performance of composite polyamide membranes, these membranes are used in high purity or ultrahigh purity water systems in pharmaceutical and electronics industries. However, just as cellulose acetate membranes exhibit a limiting characteristic, for example, biodegradation, so do composite polyamide membranes. Composite polyamide membranes are also susceptible to damage from chlorine. To overcome some of these shortcomings, other types of coated membranes have been developed that use different types of polymers.</p><p num="p0022">As the technology for manufacturing composite polyamide, cellulose acetate and other types of membranes has progressed, new fields of filtration, such as ultrafiltration, or nanofiltration, and microfiltration have been created. Many of these membranes utilize a support layer having a relatively high degree of porosity followed by an ultra-thin layer of another 
<!-- EPO <DP n="6"/>-->
polymeric coating, such as the polyamide layer described above, that allows for a high salt rejection or rejection of various ranges of molecular weights of organic substances. Additionally, the support membranes, or structures, are either woven or nonwoven and are typically made from polyolefins, polyester, aromatic polysulfones, polyphenylenesulfones, aromatic poly ether sulfone, bisphenol A, dichlorodiphenoxysulfone, aromatic polyether ketones, sulfonated polyether ketones, phenoxides made from epichlorohydrin and bisphenol A, polyvinylidene fluoride or sulfonated polyvinylidene fluoride, nylon, vinyl chloride homo- and co-polymers, polystyrene, polytetrafluorethylene, glass fiber, porous carbon, graphite, inorganic membranes based on alumina, and/or silica with coating of zirconium oxide. The support structure is either in the form of a flat sheet or a hollow fiber configuration depending on the desired characteristic nature of the final membrane.</p><p num="p0023">U.S. Patent 5,028,337 ('"337") describes compositions of many types of coated membranes and methods of preparing the same. In particular, the '337 patent discloses an ultra- thin polymeric coating on a porous support which may be selected from the following polymers, which may be in turn halomethylated, quaternized and/or sulfonated, as desired or necessary prior to a coating step: aromatic oxide polymers, such as 2,6 dimethyl polyphenyleneoxides, aromatic polysulfones, aromatic polyethersulfones, aromatic polyether ketones, linear polyaromatic epoxides; aryl polymers, such as polystyrene and poly (vinyl toluene) polymers; and, sulfonated poly (haloalkylene) polymers, such as sulfonated polyvinyl chloride, polyvinyl fluoride, polyvinylidene fluoride or polyvinylidene fluoride/hexafluoropropylene.</p><p num="p0024">Casting of polymeric membranes on the support structures described above that are made of polysulfones, polyether sulfones, polyether ketones, polyvinylidene fluoride, sulfonated polyvinylidene fluoride or polyacrylonitrile may be accomplished by any number of casting procedures extensively described in published patent and technical literature. (See, for example, U.S. Patent Nos. 3,556,305; 3,567,810; 3,615,024; 4,029,582; and 4,188,354; GB 2,000,720;</p><p num="p0025">Office of Saline Water R &amp; D Progress Report No. 357, October 1967; Reverse Osmosis and Synthetic Membranes, Ed. Sourirajan; Murari et al; J. Member Sci. 16:121-135 and 181-193 (1983)). 
<!-- EPO <DP n="7"/>-->
 Typically, in the manufacture of cast membranes on a support structure, the polymer or its derivatives are dissolved in a suitable solvent, such as N-mefhyl-pyrollidone ("NMP"), dimethyl formamide ("DMF"), di-methyl sulfoxide, hexamethylphosphoramide, N, N- dimethylacetamide, and dioxane. Additionally, the polymer or its derivatives are dissolved in a solvent mixture of the aforementioned solvents with or without cosolvents, partial solvents, nonsolvents, salts, surfactants or electrolytes for altering or modifying the membrane porosity, flux and rejection properties, such as acetone, methanol, formamide, water, methyl ethyl ketone, triethyl phosphate, sulfuric acid, HCl, partial esters of fatty acids and sugar alcohol, or their ethylene oxide adducts, sodium dodecyl sulfate, sodium dodecylbenzene sulfonate, NaOH, KC1, zinc chloride, calcium chloride, lithium nitrates, LiCl, and magnesium perchlorate. The concentration of polymer in the casting solution is dependent on its molecular weight and also on the additives that may be present. The widest range of concentration may be between 5% to 80%, but more typically, the range of concentration is from 15% to 30%. The casting temperature may vary from -20° C, to 100° C and is typically from 0° C to 10° C.</p><p num="p0026">The casting solution can be applied to porous supports by any conventional techniques that are familiar to those skilled in the art. The wet film thickness is typically between 100 to 500 microns for the flat membrane, but the broadest range may be between 15 micron to 5 mm. For hollow fibers or tubular forms, the thickness can be even higher. In order to control the porosity of the cast film, the wet film on the support may be immersed in a precipitating bath immediately or may be subjected to partial drying for 5 seconds to about 48 hours under ambient conditions or elevated temperatures, under atmospheric conditions or under vacuum. The precipitating bath is usually made up of water to which small amounts of solvent, such as DMF or NMP, and surfactant, such as sodium dodecyl sulfate, are added. The bath is usually maintained at a temperature of between 0° C to 70° C. A typical precipitating bath is water with 0.5% sodium dodecyl sulfate at a temperature of 4° C.</p><p num="p0027">Some membranes are formed with a polymer solution containing a component, which may be leached out in water or other solvent. The cast membrane is dried and then a subsequent immersion step removes the leachable material to result in the creation of porosity. Other membranes, such as cellulose acetate, are cast from a polymer solution without any leachable 
<!-- EPO <DP n="8"/>-->
materials, dried and annealed by subjecting the material to heat or pressure to further modify the pore structure.</p><p num="p0028">Another process for making membranes used for ultrafiltration and microfiltration involves extrusion and controlled thermostretching and cooling. Examples of materials used in such membranes include microporous polytetrafluoroethylene, polypropylene and polyethylene. Chemical compounds of various sizes and molecular weights are selectively filtered out by manipulating the pore sizes of these membranes. For example, membranes used in reverse osmosis, or hyperfiltration, remove particles of 1 to 10 Angstrom units and include chemical compounds of about 180 to 15,000 molecular weights. Ultrafiltration filters particles of 30 to 1100 Angstrom units that include macromolecules of molecular weight of 10,000 to</p><p num="p0029">250,000. Microfiltration, which is mainly used to remove bacteria from a solution, filters in the range of 500 Angstroms to 20,000 Angstroms (0.05 to 2 micron) (Lonsdale, H.K. "The Growth of Membrane Technology" Journal of Membrane Science, 10, p.80-81 (1982)).</p><p num="p0030">All of the membranes mentioned above can be in the form of a flat sheet or in a hollow fiber configuration with a bore in the center of each fiber. For example, U.S. Patent No.</p><p num="p0031">5,762,798 ('"798") describes a method of manufacturing a hollow fiber polysulfone membrane.</p><p num="p0032">Further, the membrane disclosed in the '798 patent may be either asymmetric or symmetric.</p><p num="p0033">Asymmetric membranes have pore sizes on one face of the membrane that are different from those pore sizes on the other face of the membrane. Typically, the narrower pores on one of the faces give way to the tortuous branchings of the larger pores that exit on the other face.</p><p num="p0034">Asymmetric membranes commonly have higher fluid flux. In comparison, symmetric membranes have pore sizes that are the same on either face and have no tortuosity of pore channels.</p><p num="p0035">However, the ability to remove dissolved particles from water comes with a price. Bacteria contained in the influent water are arrested by the semi-permeable membranes and, consequently, accumulate on the surface of the membranes. Bacteria typically multiply every</p><p num="p0036">30 to 60 minutes and their growth is logarithmic. For example, a single bacterial cell will result in 16 million bacteria in 24 hours. The explosive growth of bacteria results in fouling of the 
<!-- EPO <DP n="9"/>-->
membrane which reduces the flow of water through the membrane and can adversely affect the filtering properties of the membrane. For example, bacteria build-up typically has an adverse affect on salt rejection in a reverse osmosis membrane. (Wes Byrne, Reverse Osmosis, Chapter 9 - Biological Fouling).</p><p num="p0037">Furthermore, fouled membranes require higher operating pressures, which in turn increases operating costs. Alternatively, cleaning of reverse osmosis membranes using chemicals requires 20% of the total operating time of a reverse osmosis facility, thereby resulting in a dramatic reduction in the overall efficiency of the process. (Ebrahim, S . "Cleaning and Regeneration of Membranes in Desalination and Waste Water Applications: State of the Art", Proceedings of the International Desalination Association and Water Use Promotion</p><p num="p0038">Center World Conference, vol. 1, pp. 197-208, Yokohama, Japan (Nov. 3-6, 1993)). Standard fouling factors for reverse osmosis, ultrafiltration and microfiltration membranes are 30%, 80% and 90%, respectively. Thus, the fouling rate is the most important consideration in designing a water treatment plant that utilizes a membrane process. (Denese Tracey, "Membrane Fouling", Ultrapure Water, October, 1996).</p><p num="p0039">In addition to reducing water quality, fouled membranes are difficult to clean. As a result of the bacterial growth on the membrane, a gelatinous biofilm is formed on the upstream surface of the membrane, which is very difficult to remove, except through the use of strong chemical oxidants that damage the membrane. The biofilm protects the bacteria from normal cleaning and sanitizing procedures and leads to a break through of bacteria across the membrane. The bacterial penetration could also occur along defects in the membrane. Typically, bacteria are detected on the downstream side of the membrane within 48 to 72 hours. The downstream side of the membrane becomes noticeably discolored or black over time as the bacteria colonize on the downstream side of the membrane and form a biofilm. Such biological fouling can also lead to the formation of localized extremes in pH that can further damage the membrane. Thus, conventional semi-permeable filters standing alone rarely provide ultrapure (e.g. bacteria free) water. In many instances, reverse osmosis, ultrafiltration and microfiltration processes must be followed by polishing filters to clean the water of bacteria. 
<!-- EPO <DP n="10"/>-->
 What is therefore needed is a semi-permeable filter that provides substantially ultrapure water. More particularly, a need exists for a semi-permeable membrane that may be used in reverse osmosis, ultrafiltration/filtration and microfiltration to produce substantially ultrapure water without the assistance of additional filtering means. Further, a need exists for a filter membrane that resists fouling caused from bacterial growth.</p><p num="p0040">OBJECTS OF THE INVENTION</p><p num="p0041">The principal object of the present invention is to provide a semi-permeable filter that provides substantially ultrapure water.</p><p num="p0042">Another object of the present invention is to provide a semi-permeable membrane having an antimicrobial agent incorporated therein.</p><p num="p0043">Another object of the present invention is to provide a filter membrane that achieves a high level of separation of water-soluble contaminants.</p><p num="p0044">Another object of the present invention is to provide a filter membrane that resists fouling due to bacterial growth.</p><p num="p0045">Another obj ect of the present invention is to provide a filter membrane that inhibits the passage of bacteria to the downstream side of the membrane.</p><p num="p0046">Another object of the present invention is to provide a filter membrane that reduces downtime for water treatment processes.</p><p num="p0047">SUMMARY OF THE INVENTION</p><p num="p0048">The present invention is a semi-permeable filter that provides substantially ultrapure water. In particular, the present invention provides a semi-permeable membrane that may be 
<!-- EPO <DP n="11"/>-->
used in reverse osmosis, ultrafiltration/nanofiltration and microfiltration to achieve a high level of separation of water soluble contaminants without the assistance of additional filtering means. The membrane comprises a non-leaching antimicrobial agent within the membrane structure.</p><p num="p0049">In a most basic form, the invented semi-permeable membrane comprises a microporous layer of polymeric material and a non-leaching antimicrobial agent that is incorporated into the polymeric material of the microporous layer. The microporous layer may be in the form of a flat film or sheet or a hollow fiber configuration. A porous support layer, such as a reinforcing fabric, may be combined with the polymeric microporous layer that removes inorganic or bacterial contaminants. The support layer provides added mechanical strength tot he semi- permeable membrane.</p><p num="p0050">In one embodiment of the present invention, the semi-permeable membrane comprises a thin film of cellulose acetate polymer, and the antimicrobial agent is dispersed homogeneously throughout the thin film of cellulose acetate. The antimicrobial agent is selected from the group consisting of 2,4,4<sup>,</sup>-trichloro-2'-hydroxy diphenol ether and 5-chloro-2-phenol (2,4- dichlorophenoxy). Preferably, the antimicrobial agent is present in a concentration between about 2,500 ppm and 20,000 ppm by weight based upon a total cellulose acetate polymer content of about 15 to 18%.</p><p num="p0051">In another embodiment of the claimed invention, the polymeric material of the semi- permeable membrane comprises a microporous polysulfone material having a thickness between about 20 microns and 60 microns and the antimicrobial agent dispersed homogeneously throughout the microporous polysulfone material. The antimicrobial agent is selected from the group consisting of 2,4,4'-trichloro-2'-hydroxy diphenol ether and 5-chloro-2-phenol (2,4- dichlorophenoxy). The antimicrobial agent is present in a concentration between about 50 ppm to 20,000 ppm by weight based upon a total polysulfone polymer content of about 15% to 18%. To form the membrane, a layer of microporous polysulfone material having a thickness of about</p><p num="p0052">20 to 60 microns thick is deposited onto a reinforcing fabric that has a thickness between about 75 microns and 150 microns thick. An ultrathin layer of polyamide material between about 0.08 microns to 0.4 microns is then formed on the exposed surface of the polysulfone material by 
<!-- EPO <DP n="12"/>-->
reaction of amine and acid chloride on the surface of the composite membrane in the presence of a catalyst.</p><p num="p0053">In another embodiment of the present invention, the polymeric material of the semi- permeable membrane comprises a plurality of microporous hollow fibers made from polysulfones or polyvinylidene fluoride that incorporates the non-leaching antimicrobial agent. The antimicrobial agent is dispersed homogeneously throughout the microporous hollow fibers. These hollow fibers are preferably microporous polymeric capillary tubes having an outside diameter that is less than about 2 mm and a wall that functions as a semi- permeable membrane. The antimicrobial agent is selected from the group consisting of 2,4,4'-trichloro-2'-hydroxy diphenol ether and 5-chloro-2-phenol (2,4-dichlorophenoxy). The antimicrobial agent is present in a concentration between about 50 ppm to 20,000 ppm by weight based upon the weight of the polysulfone and polyvinylidene fluoride polymer. A wide variety of hollow fiber membranes are made depending on desired applications, including but not limited to reverse osmosis, ultrafiltration, and microfiltration.</p><p num="p0054">DESCRIPTION OF THE DRAWINGS</p><p num="p0055">FIG. 1 is an exploded view of a reverse osmosis module in accordance with the present invention, showing the module housing and the spiral filter.</p><p num="p0056">FIG. 2 is a cross sectional view of the spiral filter of FIG. 1, showing the flow of permeate.</p><p num="p0057">FIG. 3 is a partial longitudinal sectional view of the spiral filter of FIG. 1 , showing the flow of permeate.</p><p num="p0058">FIG. 4 is a schematic sectional view of a thin film composite polyamide reverse osmosis membrane in accordance with the present invention. 
<!-- EPO <DP n="13"/>-->
 FIG. 5 is a schematic diagram of a hollow fiber microfiltration module in accordance with the present invention.</p><p num="p0059">FIG. 6 is a schematic diagram of an apparatus used in the production of hollow fiber membrane in accordance with the present invention.</p><p num="p0060">DETAILED DESCRIPTION OF THE INVENTION</p><p num="p0061">As used herein, terms such as "front", "rear", "side", "up", and "down" are used for purposes of locating one element of the present invention relative to another and are not intended to be construed as limiting terms. Further, the illustrations are for the purpose of describing preferred embodiments of the invention, and thus are not intended to limit the invention in any manner. The term "incorporated" as used in relation to the non-leaching antimicrobial agent is defined herein to mean substantially residing in the interstices of the polymeric matrix of the polymeric material.</p><p num="p0062">The present invention is particularly suited to create both cellulose acetate, composite polyamide, polysulfone, and polyvinylidene fluoride type reverse osmosis membranes that prevent the growth of bacteria on the membrane as well as the break through of bacteria across membrane. Such membranes are created by inco orating non-leaching antimicrobial additive, such as 2,4,4'-trichloro-2'-hydroxy diphenol ether or 5-chloro-2-phenol (2,4-dichlorophenoxy), commonly sold under the trademark MICROBAN® Additive B by Microban Products Company of Huntersville, North Carolina. Incorporation of the antimicrobial additive into the invented membrane does not affect the filtering properties of the invented membranes, yet prevents bacteria from forming biofilm on its surface or breaking through, or breaching, the membrane. More importantly, MICROBAN® Additive B, despite being very efficacious in preventing the growth of most kinds of bacteria encountered in water, does not leach out of the membrane and is safe, non-toxic, non-carcinogenic, non-sensitizing to human and animal skin and does not accumulate in the human body when ingested.</p><p num="p0063">In a most basic form, the present invention is a membrane system comprising at least one semi-permeable membrane having a polymeric material and a non-leaching antimicrobial 
<!-- EPO <DP n="14"/>-->
agent incorporated in the polymeric material and dispersed throughout said polymeric material. The polymeric material is selected from the group consisting of cellulose acetate polymer, polyacrylonitriles, polyolefins, polyester, aromatic polysulfones, polyphenylenesulfones, aromatic polyether sulfone, bisphenol, dichlorophenoxy sulfones, polyether ketones, sulfonated polyether ketones, phenoxides, polyvinylidene fluoride, nylon, vinyl chloride, polyester, polystyrene, and polytetrafluorethylene.</p><p num="p0064">The non-leaching antimicrobial agent is a chlorinated phenol and preferably selected from the group consisting of 2,4,4'-trichloro-2' hydroxy diphenol ether or 5-chloro-2 phenol (2,4-dichlorophenoxy). The concentration of the antimicrobial agent is between 100 ppm and 20,000 ppm by weight. Once the antimicrobial agent is incorporated into the polymeric material of the semi-permeable membrane, the antimicrobial agent does not leach out of the membrane. The semi-permeable membrane may optionally be a thin film composite membrane in which the polymeric material, having the non-leaching antimicrobial agent incorporate therein, is interposed between a reinforcing fabric and a polyamide layer.</p><p num="p0065">The semi-permeable membrane, having the non-leaching antimicrobial agent incorporated therein, may be used in a reverse osmosis module. In one embodiment, the module comprises a perforated core, a spiral filter, an outer wrap substantially enclosing the spiral filter, and a housing containing the core, the filter, and the outerwrap. The spiral filter comprises at least one layer of a filtering structure having at least one of the previously mentioned semi- permeable membranes. The filtering structure preferably comprises a first semi-permeable membrane, a first backing material supporting the first membrane, a second semi-permeable membrane, a second backing material supporting the second membrane, and a porous permeate carrier interposed between the first backing material and the second backing material. This filtering structure is wound about the perforated core and enclosed by the outerwrap.</p><p num="p0066">As fluid is passed through one end of module, the fluid is filtered by the semi-permeable membrane layers of the spiral filter and permeate is collected by the permeate carrier. The permeate carrier transports the permeate to the perforated core. Concentrate exits the other end of the module and permeate is separately collected and transported by the perforated core. 
<!-- EPO <DP n="15"/>-->
 In another embodiment, the reverse osmosis module comprises a bundle of semi- permeable membranes in the form of thin hollow polymer fibers, a layer of epoxy resin for securing the ends of the polymer fibers, a porous disk positioned adjacent the epoxy resin, and a housing for substantially enclosing the hollow polymer fibers, the epoxy resin, and the porous disk. The polymer fibers are closed at one end and open at the other end. The open end is in fluid contact with the porous disk. Fluid is passed into the module through a feed inlet of the housing, and permeate is collected by the hollow polymer fibers and transported to the porous disk. The porous disk is in fluid contact with a permeate outlet of the housing. The housing additionally has an opening for the disposal of concentrate solution that contains the dissolved inorganic salts.</p><p num="p0067">CELLULOSE ACETATE MEMBRANES</p><p num="p0068">In one embodiment of the present invention, a cellulose acetate membrane is made by dissolving cellulose diacetate and cellulose triacetate in a solvent mixture where dioxane is the solvent. In addition, acetone, which has a boiling point at least 40° C lower than the solvent, is used as a pore forming liquid. Methanol and maleic acid are used as swelling agents in the formation of the cellulose acetate membrane. The composite solution is commonly known in the art as "dope".</p><p num="p0069">The antimicrobial agent is readily soluble in the solvent mixture, preferably comprising acetone and dioxane, that is used to dissolve the cellulose acetate. Higher acetate content has been found to improve salt rejection. Cellulose acetate and cellulose triacetate are preferably used as a mixture in a ratio of about 2:1 to 1:1. The dope solution preferably has a total cellulose acetate and triacetate solids of about 10 to 20%. The amount of antimicrobial agent that is added to the dope solution is based on the total solids content of the dope solution and is preferably within the concentration range of about 100 ppm to 20,000 ppm. More preferably, the concentration range of added antimicrobial agent is from about 5000 ppm to 15,000 ppm.</p><p num="p0070">The dope is cast on a moving belt, either alone or on a support fabric made from either polyester or polypropylene, and allowed to precipitate at a temperature of about 5° C to 10°C, 
<!-- EPO <DP n="16"/>-->
