Repository: LedionaLame95/IR-CW2

File: data/raw/clef_ip/002000/00/03/92/WO-2000000392-A1.xml (part 1 of 2)
<?xml version="1.0" encoding="UTF-8"?><!DOCTYPE patent-document
  PUBLIC "-//MXW//DTD patent-document XML//EN" "http://www.ir-facility.org/dtds/patents/v1.4/patent-document.dtd"><patent-document ucid="WO-2000000392-A1" country="WO" doc-number="2000000392" kind="A1" lang="EN" family-id="22306889" status="new" date-produced="20090508" date="20000106"><bibliographic-data><publication-reference ucid="WO-2000000392-A1" status="new" fvid="77361213"><document-id status="new" format="original"><country>WO</country><doc-number>2000000392</doc-number><kind>A1</kind><date>20000106</date></document-id></publication-reference><application-reference ucid="US-9913913-W" status="new" is-representative="NO"><document-id status="new" format="epo"><country>US</country><doc-number>9913913</doc-number><kind>W</kind><date>19990621</date></document-id></application-reference><priority-claims status="new"><priority-claim ucid="US-10562398-A" status="new"><document-id status="new" format="epo"><country>US</country><doc-number>10562398</doc-number><kind>A</kind><date>19980626</date></document-id></priority-claim></priority-claims><technical-data status="new"><classification-ipc status="new"><edition>7</edition><main-classification>B65B  53/00</main-classification></classification-ipc><classifications-ipcr><classification-ipcr status="new">B32B  27/08        20060101A I20051008RMEP        </classification-ipcr><classification-ipcr status="new">B32B  27/08        20060101C I20051008RMEP        </classification-ipcr><classification-ipcr status="new">B32B  37/14        20060101C N20080531RMEP        </classification-ipcr><classification-ipcr status="new">B32B  37/15        20060101A N20080531RMEP        </classification-ipcr><classification-ipcr status="new">B65D  75/00        20060101A N20051008RMEP        </classification-ipcr><classification-ipcr status="new">B65D  75/00        20060101C N20051008RMEP        </classification-ipcr><classification-ipcr status="new">C08L  23/00        20060101C I20051008RMEP        </classification-ipcr><classification-ipcr status="new">C08L  23/06        20060101A I20051008RMEP        </classification-ipcr><classification-ipcr status="new">C08L  23/08        20060101A I20051008RMEP        </classification-ipcr></classifications-ipcr><classification-ecla status="new"><classification-symbol scheme="EC">B32B  27/08</classification-symbol><classification-symbol scheme="EC">C08L  23/06+B2</classification-symbol><classification-symbol scheme="EC">C08L  23/08+B2</classification-symbol><classification-symbol scheme="EC">C08L  23/08A1+B2</classification-symbol><classification-symbol scheme="ICO">L32B307:514</classification-symbol><classification-symbol scheme="ICO">L32B307:532B</classification-symbol><classification-symbol scheme="ICO">L32B31:00D15</classification-symbol><classification-symbol scheme="ICO">L32B31:30</classification-symbol><classification-symbol scheme="ICO">L32B310:08C3</classification-symbol><classification-symbol scheme="ICO">L32B37:15B</classification-symbol><classification-symbol scheme="ICO">L32B38:00C8</classification-symbol><classification-symbol scheme="ICO">L32B439:46</classification-symbol><classification-symbol scheme="ICO">L32B553:00</classification-symbol><classification-symbol scheme="ICO">L65D75:00B</classification-symbol><classification-symbol scheme="ICO">M08L205:02</classification-symbol><classification-symbol scheme="ICO">M08L23:06</classification-symbol><classification-symbol scheme="ICO">M08L23:08A1</classification-symbol><classification-symbol scheme="ICO">M08L23:08C1</classification-symbol></classification-ecla><invention-title load-source="docdb" status="new" lang="EN">HEAT SHRINKABLE BARRIER BAGS</invention-title><invention-title load-source="docdb" status="new" lang="FR">SACHETS PROTECTEURS THERMORETRACTABLES</invention-title><citations><patent-citations><patcit ucid="US-4894107-A" status="new"><document-id status="new" format="epo"><country>US</country><doc-number>4894107</doc-number><kind>A</kind></document-id><sources><source category="A" name="SEA" created-by-npl="N"/></sources></patcit><patcit ucid="US-5322720-A" status="new"><document-id status="new" format="epo"><country>US</country><doc-number>5322720</doc-number><kind>A</kind></document-id><sources><source category="A" name="SEA" created-by-npl="N"/></sources></patcit><patcit ucid="US-5635261-A" status="new"><document-id status="new" format="epo"><country>US</country><doc-number>5635261</doc-number><kind>A</kind></document-id><sources><source category="A" name="SEA" created-by-npl="N"/></sources></patcit><patcit ucid="US-RE35567-E" status="new"><document-id status="new"  format="epo"><country>US</country><doc-number>RE35567</doc-number><kind>E</kind></document-id><sources><source category="A" name="SEA" created-by-npl="N"/></sources></patcit></patent-citations><non-patent-citations><nplcit status="new"><text>See also references of EP     1124726A1</text><sources><source name="SEA" created-by-npl="N"/></sources></nplcit></non-patent-citations></citations></technical-data><parties><applicants><applicant status="new" format="epo"><addressbook><name>AMERICAN NATIONAL CAN CO</name><address><country>US</country></address></addressbook></applicant><applicant status="new"  format="intermediate"><addressbook><name>AMERICAN NATIONAL CAN COMPANY</name></addressbook></applicant></applicants><inventors><inventor status="new"  format="epo"><addressbook><name>BLEMBERG ROBERT J</name></addressbook></inventor><inventor status="new"  format="epo"><addressbook><name>ECKSTEIN JOHN</name></addressbook></inventor><inventor status="new" format="epo"><addressbook><name>KAAS ROGER L</name></addressbook></inventor><inventor status="new" format="epo"><addressbook><name>LIND KEITH D</name></addressbook></inventor><inventor status="new" format="epo"><addressbook><name>WALBRUN GEORGE H</name></addressbook></inventor><inventor status="new" format="intermediate"><addressbook><name>BLEMBERG, ROBERT, J.</name></addressbook></inventor><inventor status="new" format="intermediate"><addressbook><name>ECKSTEIN, JOHN</name></addressbook></inventor><inventor status="new" format="intermediate"><addressbook><name>KAAS, ROGER, L.</name></addressbook></inventor><inventor status="new" format="intermediate"><addressbook><name>LIND, KEITH, D.</name></addressbook></inventor><inventor status="new" format="intermediate"><addressbook><name>WALBRUN, GEORGE, H.</name></addressbook></inventor></inventors></parties></bibliographic-data><abstract load-source="docdb" source="national office" status="new" lang="EN"><p>Films comprising a first layer, composition of said first layer comprising a blend of an ethylene vinyl acetate copolymer; linear low density polyethylene; a second ethylene vinyl acetate copolymer; and slip; a second layer, composition of said second layer comprising ethylene vinyl acetate copolymer and wherein each first and second layer having two surfaces; a third layer, composition of said third layer comprising vinylidene chloride methyl acrylate and wherein said third layer is disposed between said first and second layer; a fourth layer, composition of said fourth layer being the same as said first layer wherein said fourth layer is adhered to said first layer on the surface opposite said third layer; and a fifth layer, composition of said fifth layer comprising a blend of linear low density polyethylene and low density polyethylene wherein said fifth layer is adhered to said second layer on the surface opposite said third layer are provided for.</p></abstract><abstract load-source="docdb" source="national office" status="new" lang="FR"><p>L'invention concerne des feuilles minces comprenant: une première couche, dont la composition renferme un mélange d'un copolymère d'éthylène-acétate de vinyle, d'un polyéthylène linéaire faible densité, d'un second copolymère d'éthylène-acétate de vinyle, et d'un agent glissant; une deuxième couche, dont la composition renferme un copolymère d'éthylène-acétate de vinyle, chacune de cette première et de cette deuxième couches présentant deux surfaces; une troisième couche, dont la composition renferme du méthylacrylate chlorovinylidénique, cette troisième couche étant placée entre la première et la deuxième couches; une quatrième couche, dont la composition est identique à celle de la première couche, cette quatrième couche adhérant à la première couche sur la surface opposée à la troisième couche; et une cinquième couche, dont la composition renferme un mélange d'un polyéthylène linéaire faible densité et d'un polyéthylène faible densité, cette cinquième couche adhérant à la deuxième couche sur la surface opposée à la troisième couche.</p></abstract><description load-source="pctxml" status="new" lang="EN"><!-- EPO <DP n="3"/>--><p num="p0001"> HEAT SHRINKABLE BARRIERBAGS</p><p num="p0002">BACKGROUND OF THEINVENTION</p><p num="p0003">This application is a continuation-in-part of co-pending U.S. Patent Application No. <sup>08</sup>/886,881, filed July 2, 1997 (pending); which is a continuation of U.S. Patent Application No. <sup>08</sup>/653,520, filed May 15, 1995 (abandoned); which is a continuation of U.S. Patent Application No. <sup>08</sup>/082,226, filed June 24, 1993 (abandoned).</p><p num="p0004">Polymeric materials have many applications in packaging structures. They</p><p num="p0005">are used as films, sheets, lidstock, pouches, tubes and bags. These polymeric materials may be employed as a single layer or one or more layers in a structure. Unfortunately,</p><p num="p0006">there are countless polymeric materials available. Furthermore, resin suppliers frequently have a tendency to claim many more applications for a product than the product is actually</p><p num="p0007">suitable for. In addition, in view of the specialized applications and processing problems</p><p num="p0008">that are encountered despite the suppliers claims, one skilled in the art can not tell whether a particular resin will be suitable for an application unless tested. However, for various</p><p num="p0009">reasons there are frequently drawbacks to the use of many of these polymeric materials.</p><p num="p0010">For example, ethylene vinyl alcohol is an excellent oxygen barrier material for use in</p><p num="p0011">packaging food products. However, this polymeric material can be affected by moisture</p><p num="p0012">that is present in the atmosphere or the packaged product. As a result, it is frequently</p><p num="p0013">found that some polymeric materials are better for certain applications than others.</p><p num="p0014">One area where there is a need for suitable resins in film applications is in</p><p num="p0015">the area of heat shrinkable films. Heat shrinkable polymeric films are commonly used in</p><p num="p0016">packaging meats, particularly primal meat cuts and other large pieces of meat. While this</p><p num="p0017">description will detail the usage of films for packaging meat and meat by-products, it will 
<!-- EPO <DP n="4"/>-->
be understood that these films are also suitable for packaging a myriad of other products,</p><p num="p0018">both including food products and non-food products.</p><p num="p0019">Some of the films embodying the present invention are intended to be used by meat packers in the form of heat shrinkable bags with one opened end, which bags are</p><p num="p0020">closed and sealed after insertion of the meat. After the product is inserted, air is usually evacuated from the package and the open end of the bag is closed. Suitable methods of</p><p num="p0021">closing the bag include heat sealing, metal clips, adhesives etc. Heat is applied to the bag</p><p num="p0022">once sealing is completed to initiate shrinkage of the bag about the meat.</p><p num="p0023">In subsequent processing of the meat, the bag may be opened and the meat</p><p num="p0024">removed for further cutting of the meat into user cuts, for example, for retail cuts or for</p><p num="p0025">institutional use.</p><p num="p0026">Suitable shrink bags must satisfy a number of criteria. Many bag users seek</p><p num="p0027">a bag that is capable of surviving the physical process of filling, evacuating, sealing and</p><p num="p0028">heat shrinking. For example, during the shrinking process great stress can be placed on the</p><p num="p0029">film by the sharp edges of bone in the meat. The bag must also have sufficient strength to</p><p num="p0030">survive the material handling involved in moving the large cuts of meat, which may weigh fifty pounds or more, along the distribution system.</p><p num="p0031">Because many food products including meat deteriorate in the presence of</p><p num="p0032">oxygen and/or water, it is desirable that the bags have a barrier to prevent the infusion of</p><p num="p0033">deleterious gases and/or the loss or addition of moisture.</p><p num="p0034">Conventional packaging for many products has frequently been made of</p><p num="p0035">multiple layer films having at least three layers. These multiple layer films are usually 
<!-- EPO <DP n="5"/>-->
provided with at least one core layer of either an oxygen barrier material such as a</p><p num="p0036">vinylidene chloride copolymer, ethylene vinyl alcohol, a nylon or a metal foil preferably</p><p num="p0037">aluminum. Heat shrinkable meat bags, for example, have generally used vinylidene chloride copolymers. The copolymer of the vinylidene chloride may, for example, be a</p><p num="p0038">copolymer with vinyl chloride or methyl acrylate. Collapsible dispensing tubes have</p><p num="p0039">generally used one or more foil layers. The foil layers in addition to supplying an oxygen barrier also provide the dispensing tube with "deadfold", i.e. , the property of a collapsible</p><p num="p0040">dispensing tube when squeezed to remain in the squeezed position without bouncing back.</p><p num="p0041">Outer layers of films used in packaging food products can be any suitable</p><p num="p0042">polymeric material such as linear low density polyethylene, low density polyethylene,</p><p num="p0043">ionomers including sodium and zinc ionomers, such as Surlyn®. In conventional shrink</p><p num="p0044">bags, the outer layers are generally linear low density polyethylene or blends thereof.</p><p num="p0045">Suitable outer layers for meat bags are taught by U.S. Patent No. 4,457,960 to Newsome,</p><p num="p0046">the disclosures of which are incorporated herein by reference.</p><p num="p0047">United States Patent No. 4,894,107 to Tse et al. commonly assigned to</p><p num="p0048">American National Can discloses novel films and processes for making them. The films</p><p num="p0049">are characterized by having first and second layers whose compositions have a significant</p><p num="p0050">fraction of ethylene vinyl acetate (EVA). A third layer of vinylidene chloride copolymer (VDC-CP) is disposed between the first and second layers. The composition of at least one</p><p num="p0051">of the first and second layers is a blend of 10% by weight to 90% by weight linear low</p><p num="p0052">density polyethylene (LLDPE) and 90% to 10% EVA. These polymeric films are useful as 
<!-- EPO <DP n="6"/>-->
heat shrinkable polymeric films. The film may be unoriented or oriented. Oriented films</p><p num="p0053">may be optionally cross-linked.</p><p num="p0054">While conventional films have been suitable for many applications, it has been found that there is a need for films that are stronger and more easily processed than</p><p num="p0055">conventional films. In meat bags, there is a need for films and bags that have superior</p><p num="p0056">toughness and sealability and the ability to undergo cross-linking without undue</p><p num="p0057">deterioration. Thus, it is an object of the present invention to provide improved structures,</p><p num="p0058">including single and multi-layer films, sheets, lidstock, pouches, tubes and bags. In</p><p num="p0059">particular, structures for use in shrink bags wherein the shrink bags are capable of</p><p num="p0060">withstanding production stresses and the shrink process.</p><p num="p0061">SUMMARY OF THE INVENTION</p><p num="p0062">The structures of the present invention may be single or multilayer films, sheets, lidstock, pouches, containers, tubes and bags where at least one layer contains a</p><p num="p0063">polymer, usually a copolymer, formed by a polymerization reaction in the presence of a</p><p num="p0064">single site catalyst such as a metallocene. Examples of such a polymer are ethylene and</p><p num="p0065">propylene polymers and copolymers thereof. One preferred copolymer is a copolymer of</p><p num="p0066">ethylene and an alpha olefin where such alpha olefin has a carbon chain length of from C3-</p><p num="p0067">C20. The structures of the present invention may also include blends of polymers and</p><p num="p0068">copolymers formed by a polymerization reaction with a single site catalyst or blends of a</p><p num="p0069">polymer and copolymer formed by a polymerization reaction with a single site catalyst and</p><p num="p0070">another polymeric material. Examples of suitable polymers for blending include: high and 
<!-- EPO <DP n="7"/>-->
medium density polyethylene (HDPE, MDPE), linear low density polyethylene (LLDPE),</p><p num="p0071">low density polyethylene (LDPE), ethylene vinyl acetate (EVA), ultra low density</p><p num="p0072">polyethylene (ULDPE or very low density polyethylene VLDPE), and ionomers such as</p><p num="p0073">Surlyn®. Polymers made from single site catalyst, preferably metallocene catalysts,</p><p num="p0074">provide increased strength, particularly seal, burst, impact and puncture as well as improved optics and faster bag making/sealing speeds.</p><p num="p0075">The present invention may also be a multilayer structure of at least three</p><p num="p0076">layers wherein the core layer is a barrier layer. In one embodiment of the present invention, there may be a first outer layer of an ethylene or propylene polymer or</p><p num="p0077">copolymer formed by a polymerization reaction in the presence of a single site catalyst, a</p><p num="p0078">barrier layer and a second outer layer of a polymeric material. The second outer layer may</p><p num="p0079">be an ethylene or propylene polymer or copolymer formed by a polymerization reaction in</p><p num="p0080">the presence of a single site catalyst or a layer of another polymeric material such as high density polyethylene, medium density polyethylene, linear low density polyethylene, ultra</p><p num="p0081">low density polyethylene, low density polyethylene, ethylene vinyl acetate, an ionomer or</p><p num="p0082">blends thereof. The first outer layer may also be a blend of the ethylene copolymer with</p><p num="p0083">another suitable polymeric material such as described above. A preferred polymer formed</p><p num="p0084">by a single site catalyst is a copolymer of ethylene and an alpha olefin such as 1-octene.</p><p num="p0085">Additional layers such as adhesive layers or other polymeric layers may be interposed in</p><p num="p0086">the structure between one or both of the outer layers or on top of one or both of the outer</p><p num="p0087">layers. The structure of the present invention may be rendered oriented either uniaxially or 
<!-- EPO <DP n="8"/>-->
biaxially and cross-linked by any suitable means, such as for example irradiation or chemical cross-linking.</p><p num="p0088">BRIEF DESCRIPTION OF THE DRAWINGS</p><p num="p0089">Figure 1 is a side view of a three layer structure of the present invention.</p><p num="p0090">Figure 2 is a side view of a five layer film of the present invention.</p><p num="p0091">Figures 3-6 are examples of the structure of metallocene catalysts which could be used in the polymerization of the polymer used in the structures of the present invention.</p><p num="p0092">DETAILED DESCRIPTION OF THE INVENTION</p><p num="p0093">The structures of the present invention include films, sheets, lidstock,</p><p num="p0094">pouches, containers, tubes and bags. These structures may be a single layer or multi-layer</p><p num="p0095">structure. The structures are comprised of polymers that have been polymerized in the</p><p num="p0096">presence of a single site catalyst, such as a metallocene. A metallocene is a complex organometallic molecule typically containing zirconium or titanium, with a pair of cyclic</p><p num="p0097">alkyl molecules. More specifically, metallocene catalysts are usually compounds with two</p><p num="p0098">cyclopentadiene rings fixed to the metal. These catalysts are frequently used with</p><p num="p0099">aluminoxanes as a cocatalyst or an activator, one suitable aluminozane is a methaluminoxane (MAO). Besides, titanium and zirconium, hafnium may also be used as</p><p num="p0100">the metal to which the cyclopentadiene is bonded. Alternative metallocenes may include</p><p num="p0101">Group IVA, VA and VIA transition metals with two cyclopentadiene rings. Also mono- 
<!-- EPO <DP n="9"/>-->
cyclopentadiene rings or silyl amides may alternatively be in the metallocene instead of two</p><p num="p0102">cyclopentadienes. Other metals to which the cyclopentadiene may be attached may include</p><p num="p0103">the metals in the lanthanide series. Figures 3, 4, 5 and 6 show representative metallocenes</p><p num="p0104">that are suitable single site catalysts.</p><p num="p0105">While the reaction mechanism is not completely understood, it is believed</p><p num="p0106">that the metallocene, single site catalyst confines the copolymerization reaction to a single</p><p num="p0107">site over the polymer thus controlling comonomer placement and side chain length and</p><p num="p0108">branching. The copolymers formed from metallocene single site catalysts are highly stereo regular products with narrow molecular weight distribution. The metallocenes can be used</p><p num="p0109">to polymerize ethylene, propylene, ethylenic and acetylenic monomers, dienes and carbon</p><p num="p0110">monoxide. Comonomers with ethylene and propylene include styrene, substituted styrene</p><p num="p0111">and 1 ,4-hexadiene. The metallocene single site catalysts are capable of producing isotactic</p><p num="p0112">polymers and syndiotactic polymers, i.e. , polymers in which the crystalline branches alternate regularly on both sides of the back bone of the polymer. There are two general</p><p num="p0113">types of single site catalyst reactions. The first are stereoselective catalysts reactions which</p><p num="p0114">have been developed by Exxon and Dow and which are used to make Exxon's Exact resins</p><p num="p0115">and Dow's constrained geometry catalyst technology (CGCT) resins. See Figs. 3 and 4.</p><p num="p0116">The second type of reactions are stereoselective catalysts developed by Hoechst and Fina</p><p num="p0117">for stereo specific polymerization particularly of polypropylene and other olefins such as 1-</p><p num="p0118">butene and 4-methyl-l-pentene. See, e.g., Figures 5 and 6.</p><p num="p0119">The ethylene alpha olefins polymerized by a single site catalyst can have low</p><p num="p0120">crystallinity and a density that ranges from 0.854 to 0.97 gm/cc. Although this density 
<!-- EPO <DP n="10"/>-->
range is similar to conventional ethylene polymers, i.e. , LDPE, LLDPE and ULDPE, the</p><p num="p0121">polymers in the structures of the present invention have a narrow molecular weight</p><p num="p0122">distribution and homogeneous branching. The molecular weight distribution of the</p><p num="p0123">preferred polymers may be represented by the formula 
<img id="imgf000010_0001" orientation="portrait" wi="46" img-format="tif" img-content="drawing" file="imgf000010_0001.tif" inline="no" he="4"/></p><p num="p0124">In addition, the melt processability of these polymers (I10/I2) has a range of</p><p num="p0125">about 5.5 to about 12 while conventional homogenous polymers are generally less than 6.5</p><p num="p0126">at an MWD of 2. The melt tension of these polymers is in the range of about 1.5 to 3.5</p><p num="p0127">grams. The MWD of these polymers may be determined using a Water's 150 GPC</p><p num="p0128">at 140°C with linear columns (103ό A-lOβ Ao) from Polymer Labs and a differential</p><p num="p0129">refractometer detector. Comparison of the MWD of a IMI, 0.920 density CGCT polymer</p><p num="p0130">with that of IMI, 0.920 density conventional LLDPE illustrates the very narrow MWD of the CGCT polymers which usually have a MW/MN of approximately 2 compared to 3 or</p><p num="p0131">greater for LLDPE.</p><p num="p0132">A preferred ethylene copolymer is a copolymer of ethylene and a Gs to C20</p><p num="p0133">alpha olefin. A preferred copolymer is a low modulus ethylene octene copolymer sold by</p><p num="p0134">Dow. This copolymer is formed by Dow's constrained-geometry catalyst technology which</p><p num="p0135">uses a single site catalyst such as cyclo-pentadienyl titanium complexes. As best</p><p num="p0136">understood, Dow's constrained geometry catalysts are based on group IV transition metals</p><p num="p0137">that are covalently bonded to a monocyclopentadienyl group bridged with a heteroatom. The bond angle between the monocyclopentadienyl group, the titanium center and the 
<!-- EPO <DP n="11"/>-->
heteroatom is less than 115°. When the alpha olefin is present in the copolymer in the</p><p num="p0138">range of about 10 to 20% by weight these copolymers are referred to as plastomers. When the percent alpha olefin is greater than 20% these copolymers are called elastomers. The</p><p num="p0139">preferred ethylene octene copolymer has the octene comonomer present in an amount less</p><p num="p0140">than 25% . Examples of Dow ethylene octene copolymers have the following physical</p><p num="p0141">DENSITY MOLECULAR MELT MELT MELT g/cc WEIGHT DISTRIBUTION INDEX FLOW RATIO STRENGTH</p><p num="p0142">0.920 1.97 1.0 9.5 1.89</p><p num="p0143">0.910 1.90 1.0 7.9 1.68</p><p num="p0144">0.902 2.10 1.0 7.6 1.68</p><p num="p0145">Molecular weight distribution is defined as the ratio of weight average molecular weight to number average molecular weight. The lower the figure, the narrower the molecular</p><p num="p0146">weight distribution. Melt flow ratio is defined as the ratio of melt index, as tested with a</p><p num="p0147">10-kg load to the melt index with a 2.168-kg load. The higher the ratio, the more processable the material. Melt strength is defined as melt tension measured in grams. The</p><p num="p0148">higher the number the greater the melt strength. Other suitable resins are the Exact resins</p><p num="p0149">sold by Exxon, these resins have the following characteristics:</p><p num="p0150">TYPICAL PROPERTIES OF EXACT MEDICAL GRADE POLYETHYLENES</p><p num="p0151">VALUE BY GRADE PROPERTY 4028 4022 4021 4023 4024 4027</p><p num="p0152">Melt index (D1238)* 10 6 22 35 3.8 4</p><p num="p0153">Density, g./cc. 0.880 0.890 0.885 0.882 0.885 0.895</p><p num="p0154">(D-1505) 
<!-- EPO <DP n="12"/>-->
 VALUE BY GRADE PROPERTY 4028 4022 4021 4023 4024 4027</p><p num="p0155">Hardness (D-2240) Shore A 78 84 84 80 83 89</p><p num="p0156">Shore D 29 35 36 27 35 39</p><p num="p0157">Tensile strength at break, p.s.i.</p><p num="p0158">(D-638) 2220 1700 3260 620 2840 2200</p><p num="p0159">Tensile elongation at break, % (D-638) &gt; 800 &gt; 800 &gt; 800 &gt; 800 &gt; 800 &gt; 800</p><p num="p0160">Tensile impact, ft.-lb./sq. in.</p><p num="p0161">(D-1822) 145 130 350 280 300 340</p><p num="p0162">Flexural modulus, p.s.i. (D-790) 5040 4930 3980 3100 4180 7230</p><p num="p0163">Vicat softening point °F. (D-1525) 138 168 158 138 158 181</p><p num="p0164">The structure of the present invention is comprised of an ethylene,</p><p num="p0165">propylene, or styrene polymer or copolymer formed by a polymerization reaction in the</p><p num="p0166">presence of a single site catalyst preferably a metallocene. Ethylene may be copolymerized with any suitable monomer such as C3 - C20 alpha olefin including propylene butene-1, 4-</p><p num="p0167">methy-1-pentene, 1-hexene and 1-octene. A preferred comonomer is 1-octene. The</p><p num="p0168">preferred ethylene alpha olefin copolymer of the present invention has a density in the</p><p num="p0169">range of .880 gm/cc to about .920 gm/cc, a more preferred range of .890 gm/cc to about .915 gm/cc and a most preferred range of about .900 gm/cc to about .912 gm/cc.</p><p num="p0170">Figure 1 shows a cross section of a three layer coextruded structure. Layer</p><p num="p0171">14 is the core layer which may be a barrier layer that minimizes the transmission of oxygen 
<!-- EPO <DP n="13"/>-->
through the structure. Preferred barrier materials are poly vinylidene chloride copolymers such as copolymers of vinylidene chloride and vinyl chloride or an alkyl acrylate such as</p><p num="p0172">methyl acrylate. Other preferred barrier materials include, ethylene vinyl alcohol, nylon or</p><p num="p0173">a metal foil such as aluminum. Layer 14 may also be a copolymer of ethylene and styrene formed using a single site catalyst in the polymerization reaction. In addition, layer 14</p><p num="p0174">may also be a polystyrene formed by a polymerization reaction in the presence of a single</p><p num="p0175">site catalyst. One such polystyrene is the crystalline syndiotactic polystyrene sold by</p><p num="p0176">Idemitsu Petro-Chemical Co. , Tokyo, Japan.</p><p num="p0177">On opposite sides of the core layer 14 of Figure 1 are layers 12 and 16. At least one of these layers 12 is a polymer formed by a polymerization reaction in the</p><p num="p0178">presence of a single site catalyst. The remaining layer 16 may be any suitable polymeric material or blends of material such as a polyester, co-polyester, polyamide, polycarbonate, polypropylene, propylene-ethylene copolymer, ethylene-propylene copolymer,</p><p num="p0179">combinations of polypropylene and ethylene vinyl acetate copolymer, ultra low density</p><p num="p0180">polyethylene, low density polyethylene, medium density polyethylene, high density</p><p num="p0181">polyethylene, linear low density polyethylene copolymers, linear medium density</p><p num="p0182">polyethylene copolymer, linear high density polyethylene copolymer, ionomer, ethylene</p><p num="p0183">acrylic acid copolymer, ethylene ethyl acrylate copolymer, ethylene methyl acrylate</p><p num="p0184">copolymer, or ethylene methacrylic acid copolymer.</p><p num="p0185">In an alternate embodiment, the layer 12 may be a blend of a polymer</p><p num="p0186">formed by a polymerization reaction in the presence of a single site catalyst and a suitable 
<!-- EPO <DP n="14"/>-->
polymeric material such as is identified in connection with the description of layer 16</p><p num="p0187">above.</p><p num="p0188">As seen in Figure 2, the structure may also include embodiments which have</p><p num="p0189">a fourth layer 28 over the first layer 22 and a fifth polymeric layer 30 over the third layer</p><p num="p0190">26. The composition of the fourth layer 28 may be selected from the same group of</p><p num="p0191">materials from which the composition of the first layer 12 or third layer 16 is selected, and</p><p num="p0192">the fifth layer 30 may also be the same composition as the first layer 22 or the third layer</p><p num="p0193">26.</p><p num="p0194">In an alternate embodiment of Figure 2, the five layer structure may have a</p><p num="p0195">first layer 28 similar in composition to layer 12 of Figure 1, i.e. , the film may have a first layer of a polymer formed by the polymerization reaction with a single site catalyst or</p><p num="p0196">blends thereof with another suitable polymeric material. One or both of the second 22 and fourth 26 layers may be an adhesive layer.</p><p num="p0197">The composition of adhesive layers 22 and 26 is selected for its capability to bond the core or barrier layer 24 to the surface layers 28 and 30. A variety of the well</p><p num="p0198">known extrudable adhesive polymers adhere well to the core or barrier layer 24. Thus, if</p><p num="p0199">for example layer 30 is a polypropylene, an adhesive polymer based on polypropylene is</p><p num="p0200">desirably selected for layer 26. Examples of such adhesives are the extrudable polymers</p><p num="p0201">available under the trade designations Admer QF-500, QF550, of QF-551 from Mitsui Petrochemical Company, or Exxon 5610A2.</p><p num="p0202">If the composition of layer 23 or 30 is an ethylene based polymer or</p><p num="p0203">copolymer, an adhesive polymer based on ethylene is preferably selected for layer 22, 
<!-- EPO <DP n="15"/>-->
including ethylene homopolymer and copolymers. Such a preferred adhesive composition</p><p num="p0204">is an ethylene vinyl acetate copolymer (EVA) containing up to 25% to 30% by weight</p><p num="p0205">vinyl acetate. Other ethylene based homopolymer and copolymers, modified to enhance</p><p num="p0206">adhesion properties are well known under the trade names of, for example, Bynel and</p><p num="p0207">Plexar. Typical base polymers for these extrudable adhesives are the polyethylene LLDPE</p><p num="p0208">and the ethylene vinyl acetate copolymers. Such adhesive polymers, including the</p><p num="p0209">polypropylene-based polymers, are typically modified with carboxyl groups such as</p><p num="p0210">anhydride. Also acceptable as adhesives are ethylene methyl acrylate copolymers (EMA).</p><p num="p0211">Additional layers may also be present in the structures of the present invention. For example, the present invention contemplates 4, 6, 7, 8, and higher numbers</p><p num="p0212">of layers in the film of the present invention and different combinations of layer structures</p><p num="p0213">may also be present. For example, there may be more than one barrier layer, i.e. , two</p><p num="p0214">layers of polyvinylidene chloride copolymers, two layers of foil or two layers of ethylene</p><p num="p0215">vinyl alcohol (EVOH) or nylon. Alternatively, this may be a layer of EVOH and a layer</p><p num="p0216">of a polyvinylidene chloride copolymer or a polyamide or a polystyrene and other</p><p num="p0217">combinations of the core materials. The additional layers of the present invention also</p><p num="p0218">encompass more than one polymer formed by the polymerization reaction in the presence</p><p num="p0219">of a single site catalyst. The polymers may be in a layer alone or in the form of a blend. Suitable polymers for blending with an ethylene polymer formed in a polymerization</p><p num="p0220">reaction with a single site catalyst include other ethylene polymers formed in a</p><p num="p0221">polymerization reaction with a single site catalyst, low density polyethylene (LDPE), linear</p> <p num="p0222">low density polyethylene (LLDPE), ultra low density polyethylene (ULDPE), EVA, 
<!-- EPO <DP n="16"/>-->
ionomers, ethylene copolymers, ethylene methyl acrylate (EMA), ethylene acrylic acid</p><p num="p0223">(EAA), ethyl methyl acrylic acid (EMAA), polypropylene (PP), ethylene normal butyl</p><p num="p0224">acrylate (ENBA), ethylene propylene copolymers (PPE). Suitable polymers for blending</p><p num="p0225">with a propylene polymers formed in a polymerization reaction with a single site catalyst</p><p num="p0226">include ethylene propylene copolymers.</p> <p num="p0227">Preferred blends using EVA's are those having lower vinyl acetate (VA)</p> <p num="p0228">content as they tend to yield EVA layers having better hot strength. EVA's having higher</p> <p num="p0229">VA content tend to yield EVA layers having increased adhesion to for example, the</p><p num="p0230">vinylidene chloride copolymer layer. EVA's having virtually any amount of VA will have better adhesion to the vinylidene chloride copolymer layer than an ethylene homopolymer.</p><p num="p0231">However, good interlayer adhesion is considered desirable in the invention, and thus, steps are usually taken to enhance adhesion where no unacceptable negative effect is</p><p num="p0232">encountered. Thus, higher VA contents, in the range of 6% to 12% vinyl acetate are</p><p num="p0233">preferred, a melt index of less than 1 is also preferred. While blend amounts are shown</p><p num="p0234">herein in weight percent, VA contents are mole percent. Especially preferred EVA's have</p><p num="p0235">VA content of 7% to 9% and melt index of 0.2 to O.8. Blends of EVA's to make up the</p><p num="p0236">EVA component of layers 16 and 18 are acceptable.</p><p num="p0237">Preferred structures of the present invention are represented by a multiple</p><p num="p0238">layer polymeric film having five layers wherein one of the five layers is composed of</p><p num="p0239">vinylidene chloride methyl acrylate.</p><p num="p0240">In a preferred embodiment of the present invention, the multiple layer</p><p num="p0241">polymer film comprises a first layer, the composition of said first layer comprising a blend 
<!-- EPO <DP n="17"/>-->
of an ethylene vinyl acetate copolymer; linear low density polyethylene; a second ethylene</p><p num="p0242">vinyl acetate copolymer; and slip; a second layer, the composition of said second layer</p><p num="p0243">comprising ethylene vinyl acetate and wherein each first and second layer having two</p><p num="p0244">surfaces; a third layer, the composition of said third layer comprising vinylidene chloride</p><p num="p0245">methyl acrylate and wherein said third layer is disposed between said first and second</p><p num="p0246">layer; a fourth layer, the composition of said fourth layer being the same as said first layer</p><p num="p0247">wherein said fourth layer is adhered to said first layer on the surface opposite said third</p><p num="p0248">layer; and a fifth layer, the composition of said fifth layer comprising a blend of linear low</p><p num="p0249">density polyethylene and low density polyethylene wherein said fifth layer is adhered to said second layer on the surface opposite said third layer.</p><p num="p0250">In a further preferred embodiment of the present invention, the first layer of</p><p num="p0251">the multiple layer polymeric film is a blend of 80% by weight of ethylene vinyl acetate</p><p num="p0252">copolymer; 10% by weight of linear low density polyethylene; 9.65% by weight of a second ethylene vinyl acetate copolymer; and 0.35% by weight of slip.</p><p num="p0253">The second layer of the multiple, five layer polymeric film is 100% by</p><p num="p0254">weight of ethylene vinyl acetate copolymer.</p><p num="p0255">The third layer of the multiple polymeric film is 98.1 % by weight of vinylidene chloride methyl acrylate and 1.9% by weight of additives.</p><p num="p0256">The fourth layer of the multiple layer polymeric film is a blend of 80% by</p><p num="p0257">weight of ethylene vinyl acetate copolymer; 10% by weight of linear low density</p><p num="p0258">polyethylene; 9.65% by weight of a second ethylene vinyl acetate copolymer; and 0.35%</p><p num="p0259">by weight of slip. 
<!-- EPO <DP n="18"/>-->
